Repository: Gunnerforlife/welding-rag

# Welding RAG System

A comprehensive welding procedure recommendation system that integrates ASME material standards with welding procedure specifications (WPS) using RAG (Retrieval-Augmented Generation) technology.

## Features

- **ASME Material Analysis**: Uses RAG to search ASME standards for material P/G numbers
- **WPS Matching**: Finds compatible welding procedures based on material specifications
- **Compatibility Checking**: Validates material compatibility using ASME standards
- **Intelligent Fallback**: Text-based matching when RAG data is unavailable
- **Web Interface**: User-friendly Streamlit interface

## Quick Start

### Local Development

1. **Install Dependencies**
   ```bash
   pip install -r requirements.txt
   ```

2. **Configure Secrets**
   Create `.streamlit/secrets.toml`:
   ```toml
   # OpenAI API Configuration (Required for RAG vector search)
   OPENAI_API_KEY = "your_openai_api_key_here"
   
   # Optional: Custom file paths
   # ASME_PDF_PATH = "data/ASME BPVC 2023 Section IX_removed.pdf"
   # WPS_JSON_PATH = "welding_procedures.json"
   ```

3. **Run the App**
   ```bash
   streamlit run streamlit_app.py
   ```

### Streamlit Cloud Deployment

1. **Upload Project** to GitHub
2. **Deploy on Streamlit Cloud**
3. **Add Secrets** in App Settings:
   - Go to your app settings
   - Navigate to "Secrets" section
   - Add your secrets in TOML format:
     ```toml
     OPENAI_API_KEY = "your_openai_api_key_here"
     ```

## System Components

### Core Files

- `streamlit_app.py` - Main web interface
- `welding_api.py` - API for welding recommendations
- `rag_core.py` - RAG system for ASME material lookup
- `welding_procedures.json` - Database of welding procedures

### Configuration

- `.streamlit/secrets.toml` - Secrets configuration (not committed)
- `requirements.txt` - Python dependencies

## Usage

### Basic Material Lookup

1. Enter base material (e.g., "A36", "SA-516 Grade 70")
2. Enter filler material (e.g., "E7018", "ER70S-2")
3. Specify thickness range
4. Select PWHT requirements
5. Get recommendations with ASME compatibility analysis

### Advanced Options

- **Enable/Disable RAG**: Toggle between RAG and text-based search
- **Max Results**: Control number of WPS recommendations
- **System Status**: Monitor RAG and OpenAI availability

## Error Handling

The system gracefully handles missing components:
- **No OpenAI Key**: Falls back to text-based search
- **No PDF**: Uses cached RAG data if available
- **No RAG Data**: Performs text-based material matching

## Security

- Secrets are stored in `.streamlit/secrets.toml` (local) or Streamlit Cloud secrets
- The secrets file is automatically excluded from version control
- No sensitive data is committed to the repository

File: welding_procedures.json (part 1 of 3)
[
  {
    "sr_no": 1,
    "wps_no": "WPS/VKVCL/01/ΜΟ",
    "pqr_no": "PQR/VKVC/01/ΜΟ",
    "reference_code": "Section IX",
    "material_from": "ER 316L WELD OVERLAY ON ASTM A 516 GR.70",
    "material_to": "ER 316L WELD OVERLAY ON ASTM A 516 GR.70",
    "p_from": "1",
    "p_to": "1",
    "g_from": "",
    "g_to": "",
    "pwht": true,
    "actual_test_coupon_dia": "NA",
    "qualified_dia": "VN",
    "actual_test_coupon_thk": "36mm",
    "qualified_thick": ">25",
    "electrode": "ER 309 L Mo & ER-316L",
    "welder_no": "WL-3",
    "welder_name": "Yogesh"
  },
  {
    "sr_no": 2,
    "wps_no": "VKVC/WPS/CLP/ 2K10/01",
    "pqr_no": "VKVC/PQR/CLP/ 2K10/01",
    "reference_code": "Section IX",
    "material_from": "ASTM A 516 GR.70",
    "material_to": "ASTM A 516 GR.70",
    "p_from": "1",
    "p_to": "1",
    "g_from": "2",
    "g_to": "2",
    "pwht": true,
    "actual_test_coupon_dia": "NA",
    "qualified_dia": "25mm & ABOVE",
    "actual_test_coupon_thk": "36mm",
    "qualified_thick": "5-72",
    "electrode": "E 7018",
    "welder_no": "WL-2",
    "welder_name": "Chandu"
  },
  {
    "sr_no": 3,
    "wps_no": "VKVC/ASME/WPS/316L",
    "pqr_no": "VKVC/ASME/PQR/316L",
    "reference_code": "Section IX",
    "material_from": "SA 312 GR. TP 316L",
    "material_to": "SA 312 GR. TP 316L",
    "p_from": "8",
    "p_to": "8",
    "g_from": "2",
    "g_to": "2",
    "pwht": true,
    "actual_test_coupon_dia": 60.3,
    "qualified_dia": "73mm & ABOVE",
    "actual_test_coupon_thk": "5.56mm",
    "qualified_thick": "1.5-11.12",
    "electrode": "ER 316L & E 316L16-",
    "welder_no": "WL-14 & WL-23",
    "welder_name": "Raju Prasad & Ram Nivas"
  },
  {
    "sr_no": 4,
    "wps_no": "VKVC/WPS/12/X52",
    "pqr_no": "VKVC/PQR/12/X52",
    "reference_code": "Section IX",
    "material_from": "API 5L X52",
    "material_to": "API 5L X52",
    "p_from": "1",
    "p_to": "1",
    "g_from": "NA",
    "g_to": "NA",
    "pwht": true,
    "actual_test_coupon_dia": "NA",
    "qualified_dia": "Dia ALL",
    "actual_test_coupon_thk": "14.3mm",
    "qualified_thick": "5-28.6",
    "electrode": "ER 70S-2 & EH-10K",
    "welder_no": "WL-25 & WL-30",
    "welder_name": "Vinod & Vasim"
  },
  {
    "sr_no": 5,
    "wps_no": "VKVC/WPS/CLP/ 2K9/03",
    "pqr_no": "VKVC/PQR/CLP/2K9/03",
    "reference_code": "Section IX",
    "material_from": "SA 516 GR. 70",
    "material_to": "SA 516 GR. 70",
    "p_from": "1",
    "p_to": "1",
    "g_from": "1",
    "g_to": "1",
    "pwht": true,
    "actual_test_coupon_dia": 355.6,
    "qualified_dia": "Dia ALL",
    "actual_test_coupon_thk": "45mm",
    "qualified_thick": "16-200",
    "electrode": "ER 70S-2, E 7018 & EH-10K",
    "welder_no": "WL-25, WL-15 & WL-30",
    "welder_name": "Vinod, Ritesh & Vasim"
  },
  {
    "sr_no": 6,
    "wps_no": "VKVC/ASME/WPS/01",
    "pqr_no": "VKVC/ASME/PQR/01",
    "reference_code": "Section IX",
    "material_from": "SA 516 GR. 485",
    "material_to": "SA 516 GR.485",
    "p_from": "1",
    "p_to": "1",
    "g_from": "2",
    "g_to": "2",
    "pwht": true,
    "actual_test_coupon_dia": "NA",
    "qualified_dia": "Pipe Dia ALL",
    "actual_test_coupon_thk": "16.0mm",
    "qualified_thick": "5.0-32.0",
    "electrode": "ER 70S-2 & E 7018",
    "welder_no": "WL-8 & WL-7",
    "welder_name": "K. Pande & Satydev"
  },
  {
    "sr_no": 7,
    "wps_no": "VKVC/ASME/WPS/02",
    "pqr_no": "VKVC/ASME/PQR/02",
    "reference_code": "Section IX",
    "material_from": "SA 516 GR. 485",
    "material_to": "SA 516 GR.485",
    "p_from": "1",
    "p_to": "1",
    "g_from": "2",
    "g_to": "2",
    "pwht": true,
    "actual_test_coupon_dia": "NA",
    "qualified_dia": "Pipe Dia ALL",
    "actual_test_coupon_thk": "36.0mm",
    "qualified_thick": "5.0-72.0",
    "electrode": "E 7018",
    "welder_no": "WL-11",
    "welder_name": "Phoolbadan"
  },
  {
    "sr_no": 8,
    "wps_no": "VKVC/ASME/WPS/03",
    "pqr_no": "VKVC/ASME/PQR/03",
    "reference_code": "Section IX",
    "material_from": "SA 516 GR. 485",
    "material_to": "IS 2062 GR. B",
    "p_from": "1",
    "p_to": "1",
    "g_from": "2",
    "g_to": "2",
    "pwht": true,
    "actual_test_coupon_dia": "NA",
    "qualified_dia": "Pipe Dia ALL",
    "actual_test_coupon_thk": "16.0mm",
    "qualified_thick": "5.0-32.0",
    "electrode": "E 7018",
    "welder_no": "WL-2",
    "welder_name": "Chandu"
  },
  {
    "sr_no": 9,
    "wps_no": "VKVC/ASME/WPS/04",
    "pqr_no": "VKVC/ASME/PQR/04",
    "reference_code": "Section IX",
    "material_from": "SA 106 GR. B",
    "material_to": "SA 105",
    "p_from": "1",
    "p_to": "1",
    "g_from": "1",
    "g_to": "2",
    "pwht": true,
    "actual_test_coupon_dia": 60.3,
    "qualified_dia": "Pipe Dia ALL",
    "actual_test_coupon_thk": "5.56mm",
    "qualified_thick": "1.5-11.12",
    "electrode": "ER 70S-2 & E 7018",
    "welder_no": "WL-8 & WL-7",
    "welder_name": "K. Pande & Satydev"
  },
  {
    "sr_no": 10,
    "wps_no": "VKVC/ASME/WPS/06",
    "pqr_no": "VKVC/ASME/PQR/06",
    "reference_code": "Section IX",
    "material_from": "A 333 GR. 6",
    "material_to": "A 350 LF2",
    "p_from": "1",
    "p_to": "1",
    "g_from": "1",
    "g_to": "2",
    "pwht": true,
    "actual_test_coupon_dia": 168.3,
    "qualified_dia": "Pipe Dia ALL",
    "actual_test_coupon_thk": "10.97mm",
    "qualified_thick": "5.0-21.94",
    "electrode": "ER 70S-2 & E 7018",
    "welder_no": "WL-8 & WL-7",
    "welder_name": "K. Pande & Satydev"
  },
  {
    "sr_no": 11,
    "wps_no": "VKV/WPS/X65-2",
    "pqr_no": "VKV/PQR/X65-2",
    "reference_code": "ΑΡΙ 1104",
    "material_from": "API 5L X 65",
    "material_to": "API 5L X 65",
    "p_from": "5. No. 1",
    "p_to": "5. No. 1",
    "g_from": "2",
    "g_to": "2",
    "pwht": false,
    "actual_test_coupon_dia": 406.4,
    "qualified_dia": "73mm and Above",
    "actual_test_coupon_thk": "15.88mm",
    "qualified_thick": "NA",
    "electrode": "ER 70S2 & E 8018G",
    "welder_no": "WL-2 & WL-3",
    "welder_name": "Chandu & Yogesh"
  },
  {
    "sr_no": 12,
    "wps_no": "VKVC/WPS/X70/05",
    "pqr_no": "VKVC/PQR/X70/05",
    "reference_code": "Section IX",
    "material_from": "API 5L GR. X-70",
    "material_to": "API 5L GR. X-70",
    "p_from": "1",
    "p_to": "1",
    "g_from": "3",
    "g_to": "3",
    "pwht": false,
    "actual_test_coupon_dia": "NA",
    "qualified_dia": "73mm and Above",
    "actual_test_coupon_thk": "22.22mm",
    "qualified_thick": "5.0-44.44",
    "electrode": "ER 70S-2 & E 8018 G",
    "welder_no": "WL-8 & WL-11",
    "welder_name": "K. Pande & Phoolbadan"
  },
  {
    "sr_no": 13,
    "wps_no": "VKVC/WPS/X70/06",
    "pqr_no": "VKVC/PQR/X70/06",
    "reference_code": "Section IX",
    "material_from": "API 5L GR. X-70",
    "material_to": "API 5L GR. X-70",
    "p_from": "1",
    "p_to": "1",
    "g_from": "3",
    "g_to": "3",
    "pwht": true,
    "actual_test_coupon_dia": "NA",
    "qualified_dia": "73mm and Above",
    "actual_test_coupon_thk": "22.23mm",
    "qualified_thick": "5.0-44.46",
    "electrode": "ER 70S-2 & E 8018 G",
    "welder_no": "WL-12 & WL-12",
    "welder_name": "Harikesh"
  },
  {
    "sr_no": 14,
    "wps_no": "VKVC/WPS/X70/07",
    "pqr_no": "VKVC/PQR/X70/07",
    "reference_code": "Section IX",
    "material_from": "API 5L GR. X-70",
    "material_to": "ASTM A 105",
    "p_from": "1",
    "p_to": "1",
    "g_from": "3",
    "g_to": "2",
    "pwht": true,
    "actual_test_coupon_dia": "NA",
    "qualified_dia": "73mm and Above",
    "actual_test_coupon_thk": "19.84mm",
    "qualified_thick": "NA",
    "electrode": "ER 70S-2 & E 7018",
    "welder_no": "WL-8 & WL-15",
    "welder_name": "K. Pande & Ritesh"
  },
  {
    "sr_no": 15,
    "wps_no": "WPS/QGC/A1/11-2",
    "pqr_no": "PQR/QGC/A1/11-2",
    "reference_code": "SP 1177 & ΑΡΙ 1104",
    "material_from": "API 5L GR. B",
    "material_to": "ASTM A 105",
    "p_from": "a",
    "p_to": "a",
    "g_from": "-2",
    "g_to": "-2",
    "pwht": true,
    "actual_test_coupon_dia": 60.3,
    "qualified_dia": "33.40 to 114.3",
    "actual_test_coupon_thk": "3.91mm",
    "qualified_thick": "1.95-5.86",
    "electrode": "ER 7052",
    "welder_no": "WL-4",
    "welder_name": "Satendar"
  },
  {
    "sr_no": 16,
    "wps_no": "WPS/QGC/A1/11-1",
    "pqr_no": "PQR/QGC/A111-1/",
    "reference_code": "SP 1177 & ΑΡΙ 1104",
    "material_from": "API 5L GR. B",
    "material_to": "ASTM A 105",
    "p_from": "a",
    "p_to": "a",
    "g_from": "",
    "g_to": "",
    "pwht": true,
    "actual_test_coupon_dia": "406.4 x 219.0",
    "qualified_dia": "88.90 to 323.9",
    "actual_test_coupon_thk": "7.11mm",
    "qualified_thick": "3.5-10.7",
    "electrode": "ER 70S2 & E 7018",
    "welder_no": "WL-3 & WL-5",
    "welder_name": "Yogesh & Jugal"
  },
  {
    "sr_no": 17,
    "wps_no": "WPS/QGC/A1/66",
    "pqr_no": "PQR/QGC/A166/",
    "reference_code": "SP 1177 & ΑΡΙ 1104",
    "material_from": "API 5L GR. B",
    "material_to": "API 5L GR. B",
    "p_from": "a",
    "p_to": "a",
    "g_from": "",
    "g_to": "",
    "pwht": true,
    "actual_test_coupon_dia": 406.4,
    "qualified_dia": "114.3 to 406.4",
    "actual_test_coupon_thk": "25.4mm x 10.3mm",
    "qualified_thick": "12.7-38.1",
    "electrode": "ER 70S2 & E 7018",
    "welder_no": "WL-6 & WL-6",
    "welder_name": "Shyam"
  },
  {
    "sr_no": 18,
    "wps_no": "WPS/QGC/A1/44",
    "pqr_no": "PQR/QGC/A1/44",
    "reference_code": "SP 1177 & ΑΡΙ 1104",
    "material_from": "API 5L GR. B",
    "material_to": "ASTM A 105",
    "p_from": "a",
    "p_to": "a",
    "g_from": "",
    "g_to": "",
    "pwht": true,
    "actual_test_coupon_dia": "NA",
    "qualified_dia": "> 219.1 and Above",
    "actual_test_coupon_thk": "7.11mm",
    "qualified_thick": "9.92-29.76",
    "electrode": "ER 70S2 & E 7018",
    "welder_no": "WL-3 & WL-2",
    "welder_name": "Yogesh & Chandu"
  },
  {
    "sr_no": 19,
    "wps_no": "WPS/QGC/A1/22",
    "pqr_no": "PQR/QGC/A1/22",
    "reference_code": "SP 1177 & ΑΡΙ 1104",
    "material_from": "API 5L GR. B",
    "material_to": "ASTM A 105",
    "p_from": "a",
    "p_to": "a",
    "g_from": "",
    "g_to": "",
    "pwht": true,
    "actual_test_coupon_dia": "NA",
    "qualified_dia": "73mm and Above",
    "actual_test_coupon_thk": "12.7mm",
    "qualified_thick": "6.35-19.05",
    "electrode": "ER 7052 & E 7018",
    "welder_no": "WL-3, WL-6, WL-2 & WL-6",
    "welder_name": "Yogesh, Chandu & Shyam"
  },
  {
    "sr_no": 20,
    "wps_no": "VKVC/WPS/CLP/ 2K9/02",
    "pqr_no": "VKVC/PQR/CLP/ 2K9/02",
    "reference_code": "Section IX",
    "material_from": "ASTM A 516 GR.70",
    "material_to": "ASTM A 516 GR.70",
    "p_from": "P1",
    "p_to": "P1",
    "g_from": "2",
    "g_to": "2",
    "pwht": true,
    "actual_test_coupon_dia": 168.3,
    "qualified_dia": "VN",
    "actual_test_coupon_thk": "28mm",
    "qualified_thick": "4.8-56",
    "electrode": "E 7018 & F6A2-EL8",
    "welder_no": "WL-2 & WL-6",
    "welder_name": "Chandu & Munna"
  },
  {
    "sr_no": 21,
    "wps_no": "VKVC/WPS/CLP/ 2K9/01",
    "pqr_no": "VKVC/PQR/CLP/ 2K9/01",
    "reference_code": "Section IX",
    "material_from": "ASTM A 516 GR.70",
    "material_to": "ASTM A 516 GR.70",
    "p_from": "P1",
    "p_to": "P1",
    "g_from": "2",
    "g_to": "2",
    "pwht": true,
    "actual_test_coupon_dia": 168.3,
    "qualified_dia": "73.03 and Above",
    "actual_test_coupon_thk": "28mm",
    "qualified_thick": "4.8-56",
    "electrode": "E 7018",
    "welder_no": "WL-2",
    "welder_name": "Chandu"
  },
  {
    "sr_no": 22,
    "wps_no": "VKVC/WPS/OGC/02/ 07",
    "pqr_no": "VKVC/PQR/OGC/02/ 07",
    "reference_code": "SP 1177 & ΑΡΙ 1104",
    "material_from": "API 5L X-42",
    "material_to": "API 5L X-42",
    "p_from": "1",
    "p_to": "1",
    "g_from": "",
    "g_to": "",
    "pwht": true,
    "actual_test_coupon_dia": 168.3,
    "qualified_dia": "VN",
    "actual_test_coupon_thk": "8.0mm",
    "qualified_thick": "1.54-25.4",
    "electrode": "ER 7052 & E 7018",
    "welder_no": "WL-5 & WL-4",
    "welder_name": "Jugal & Satender"
  },
  {
    "sr_no": 23,
    "wps_no": "VKVC/ASME/WPS/07",
    "pqr_no": "VKVC/ASME/PQR/07",
    "reference_code": "Section IX",
    "material_from": "A 333 GR. 6",
    "material_to": "A 350 LF2",
    "p_from": "1",
    "p_to": "1",
    "g_from": "1",
    "g_to": "2",
    "pwht": true,
    "actual_test_coupon_dia": 273.0,
    "qualified_dia": "Pipe Dia ALL",
    "actual_test_coupon_thk": "12.7mm",
    "qualified_thick": "12.7-25.4",
    "electrode": "ER 70S2 & E 7018",
    "welder_no": "WL-14 & WL-23",
    "welder_name": "Raju Prasad & Ram nivas"
  },
  {
    "sr_no": 24,
    "wps_no": "VKVC/WPS/X70/01",
    "pqr_no": "VKVC/PQR/X70/01",
    "reference_code": "Section IX",
    "material_from": "API 5L GR. X-70",
    "material_to": "API 5L GR. X-70",
    "p_from": "S. No. 1",
    "p_to": "1",
    "g_from": "3",
    "g_to": "3",
    "pwht": true,
    "actual_test_coupon_dia": "NA",
    "qualified_dia": "73mm and Above",
    "actual_test_coupon_thk": "12.7mm",
    "qualified_thick": "5.0-25.4",
    "electrode": "ER 70S-2 & E 8018 G",
    "welder_no": "#NAME?",
    "welder_name": "K. Pande & Phoolbadan"
  },
  {
    "sr_no": 25,
    "wps_no": "VKVC/WPS/X70/02",
    "pqr_no": "VKVC/PQR/X70/02",
    "reference_code": "Section IX",
    "material_from": "API 5L GR. X-70",
    "material_to": "ASTM A 105",
    "p_from": "1",
    "p_to": "1",
    "g_from": "3",
    "g_to": "2",
    "pwht": false,
    "actual_test_coupon_dia": "NA",
    "qualified_dia": "73mm and Above",
    "actual_test_coupon_thk": "19.84mm",
    "qualified_thick": "5.0-44.46",
    "electrode": "ER 70S-2 & E 7018",
    "welder_no": "WL-8 & WL-15",
    "welder_name": "K. Pande & Ritesh"
  },
  {
    "sr_no": 26,
    "wps_no": "VKVC/WPS/X70/03",
    "pqr_no": "VKVC/PQR/X70/03",
    "reference_code": "Section IX",
    "material_from": "API 5L GR. X-70",
    "material_to": "API 5L GR. X-70",
    "p_from": "S. No. 1",
    "p_to": "1",
    "g_from": "3",
    "g_to": "3",
    "pwht": true,
    "actual_test_coupon_dia": "NA",
    "qualified_dia": "73mm and Above",
    "actual_test_coupon_thk": "22.23mm",
    "qualified_thick": "",
    "electrode": "ER 70S-2 & E 8018 G",
    "welder_no": "WL-12 & WL-12",
    "welder_name": "Harikesh"
  },
  {
    "sr_no": 27,
    "wps_no": "VKVC/WPS/CLP/ 2K9/01",
    "pqr_no": "VKVC/PQR/CLP/ 2K9/01",
    "reference_code": "Section IX",
    "material_from": "ASTM A 516 GR.70",
    "material_to": "ASTM A 516 GR.70",
    "p_from": "P1",
    "p_to": "P1",
    "g_from": "2",
    "g_to": "2",
    "pwht": true,
    "actual_test_coupon_dia": "NA",
    "qualified_dia": "VN",
    "actual_test_coupon_thk": "28mm",
    "qualified_thick": "4.8-56",
    "electrode": "E 7018",
    "welder_no": "WL-2",
    "welder_name": "Chandu"
  },
  {
    "sr_no": 28,
    "wps_no": "VKVC/ASME/WPS/08",
    "pqr_no": "VKVC/ASME/PQR/08",
    "reference_code": "Section IX",
    "material_from": "SA 333 GR. 6",
    "material_to": "SA 350 LF2",
    "p_from": "1",
    "p_to": "1",
    "g_from": "1",
    "g_to": "2",
    "pwht": true,
    "actual_test_coupon_dia": 21.3,
    "qualified_dia": "Pipe Dia ALL",
    "actual_test_coupon_thk": "4.78mm",
    "qualified_thick": "5.0-9.56",
    "electrode": "ER 70S2",
    "welder_no": "WL-14",
    "welder_name": "Raju Prasad"
  },
  {
    "sr_no": 29,
    "wps_no": "VKVC/ASME/WPS/09",
    "pqr_no": "VKVC/ASME/PQR/09",
    "reference_code": "Section IX",
    "material_from": "SA 516M GR. 485",
    "material_to": "SA 516M GR. 485",
    "p_from": "1",
    "p_to": "1",
    "g_from": "2",
    "g_to": "2",
    "pwht": true,
    "actual_test_coupon_dia": "NA",
    "qualified_dia": "Pipe Dia ALL",
    "actual_test_coupon_thk": "20.0mm",
    "qualified_thick": "5.0-40.0",
    "electrode": "ER 7052 & E 7018",
    "welder_no": "WL-21 & WL-21",
    "welder_name": "Durgesh Kumar"
  },
  {
    "sr_no": 30,
    "wps_no": "VKVC/ASME/WPS/ X52",
    "pqr_no": "VKVC/ASME/PQR/ X52",
    "reference_code": "Section IX",
    "material_from": "API 5L X52",
    "material_to": "API 5L X52",
    "p_from": "1",
    "p_to": "1",
    "g_from": "ALL",
    "g_to": "ALL",
    "pwht": true,
    "actual_test_coupon_dia": 273.0,
    "qualified_dia": "73mm and Above",
    "actual_test_coupon_thk": "12.07mm",
    "qualified_thick": "12.7-25.4",
    "electrode": "ER 70S-2 & E 7018",
    "welder_no": "WL-14 & WL-2",
    "welder_name": "Raju Prasad & Chandu Prasad"
  },
  {
    "sr_no": 31,
    "wps_no": "WPS/VKVC/CL/01/ MO",
    "pqr_no": "PQR/VKVC/CL/01/ MO",
    "reference_code": "Section IX",
    "material_from": "SA 105",
    "material_to": "ASTM A 516 GR.70",
    "p_from": "1",
    "p_to": "1",
    "g_from": "2",
    "g_to": "2",
    "pwht": true,
    "actual_test_coupon_dia": "NA",
    "qualified_dia": "20mm & Above",
    "actual_test_coupon_thk": "",
    "qualified_thick": ">20",
    "electrode": "ER 309L Mo & ER-316L",
    "welder_no": "WL-3",
    "welder_name": "Yogesh"
  },
  {
    "sr_no": 32,
    "wps_no": "VKVC/WPS/API5LB/ WPW/07",
    "pqr_no": "VKVC/PQR/API5LB/ WPW/07",
    "reference_code": "SP 1177 & ΑΡΙ 1104",
    "material_from": "ASP 5L GR. B",
    "material_to": "A 106 GR. B",
    "p_from": "S. No. 1",
    "p_to": "S. No. 1",
    "g_from": "1",
    "g_to": "1",
    "pwht": true,
    "actual_test_coupon_dia": 323.3,
    "qualified_dia": "73.03",
    "actual_test_coupon_thk": "9.53mm",
    "qualified_thick": "1.54-19",
    "electrode": "ER 70S2 & E 7018",
    "welder_no": "WL-3 & WL-4",
    "welder_name": "Yogesh & Satendar"
  },
  {
    "sr_no": 33,
    "wps_no": "VKVC/WPS/API5LB/ WPW/08",
    "pqr_no": "VKVC/PQR/API5LB/ WPW/08",
    "reference_code": "Section IX",
    "material_from": "ASP 5L GR. B",
    "material_to": "A 106 GR. B",
    "p_from": "S. No. 1",
    "p_to": "S. No. 1",
    "g_from": "1",
    "g_to": "1",
    "pwht": true,
    "actual_test_coupon_dia": 323.3,
    "qualified_dia": "73.03",
    "actual_test_coupon_thk": "9.53mm",
    "qualified_thick": "1.54-19",
    "electrode": "ER 7052 & E 7018",
    "welder_no": "WL-3 & WL-5",
    "welder_name": "Yogesh & Jugal"
  },
  {
    "sr_no": 34,
    "wps_no": "VKVC/WPS/AP165/ WPW/12",
    "pqr_no": "VKVC/PQR/API65/ WPW/12",
    "reference_code": "ΑΡΙ 1104",
    "material_from": "API 5L X 65",
    "material_to": "API 5L X 65",
    "p_from": "2",
    "p_to": "2",
    "g_from": "2",
    "g_to": "2",
    "pwht": true,
    "actual_test_coupon_dia": 660.0,
    "qualified_dia": "Unlimi ted",
    "actual_test_coupon_thk": "17.48mm",
    "qualified_thick": "1.54-19",
    "electrode": "ER 70S2 & E7018",
    "welder_no": "WL-3 & WL-5",
    "welder_name": "Yogesh & Jugal"
  },
  {
    "sr_no": 35,
    "wps_no": "WPS/VKV/X65",
    "pqr_no": "PQR/VKV/X65",
    "reference_code": "SP 1177 & ΑΡΙ 1104",
    "material_from": "API 5L X 65",
    "material_to": "API 5L X65",
    "p_from": "S. No. 1",
    "p_to": "S. No. 1",
    "g_from": "2",
    "g_to": "2",
    "pwht": true,
    "actual_test_coupon_dia": 406.4,
    "qualified_dia": "88.9 & Above",
    "actual_test_coupon_thk": "15.88mm",
    "qualified_thick": "5-31.76",
    "electrode": "ER 70S2 & E 8018G",
    "welder_no": "WL-2 & WL-4",
    "welder_name": "Chandu & Satendar"
  },
  {
    "sr_no": 36,
    "wps_no": "VKV/WPS/X65",
    "pqr_no": "VKV/PQR/X65",
    "reference_code": "SP 1177 & ΑΡΙ 1104",
    "material_from": "API 5L X 65",
    "material_to": "API 5L X 65",
    "p_from": "2",
    "p_to": "2",
    "g_from": "2",
    "g_to": "2",
    "pwht": true,
    "actual_test_coupon_dia": 406.4,
    "qualified_dia": "> 219.1 to 508.0",
    "actual_test_coupon_thk": "15.8mm",
    "qualified_thick": "11.91-23.82",
    "electrode": "ER 70S2 & E 8018G",
    "welder_no": "WL-6 & WL-5",
    "welder_name": "Shyam & Jugal"
  },
  {
    "sr_no": 37,
    "wps_no": "WPS/VKV/F65",
    "pqr_no": "PQR/VKV/F65",
    "reference_code": "SP 1177 & ΑΡΙ 1104",
    "material_from": "ASTM A 694 F65",
    "material_to": "API 5L X 65",
    "p_from": "S. No. 1",
    "p_to": "S. No. 1",
    "g_from": "2",
    "g_to": "2",
    "pwht": true,
    "actual_test_coupon_dia": 273.1,
    "qualified_dia": "219.1 to 114.3",
    "actual_test_coupon_thk": "19.1mm",
    "qualified_thick": "0.75t to 1.5t",
    "electrode": "ER 7052 & E 8018G",
    "welder_no": "WL-01",
    "welder_name": "Chandu Prasad"
  },
  {
    "sr_no": 38,
    "wps_no": "WPS/VKV/F65-1",
    "pqr_no": "PQR/VKV/F65-1",
    "reference_code": "SP 1177 & ΑΡΙ 1104",
    "material_from": "ASTM A 694 F65",
    "material_to": "ASTM A 694 F65",
    "p_from": "S. No. 1",
    "p_to": "S. No. 1",
    "g_from": "2",
    "g_to": "2",
    "pwht": true,
    "actual_test_coupon_dia": 114.3,
    "qualified_dia": "60.3",
    "actual_test_coupon_thk": "12.7mm",
    "qualified_thick": "9.5t to 19.05t",
    "electrode": "ER 70S2 & E 8018G",
    "welder_no": "WL-2 & WL-3",
    "welder_name": "Chandu & Yogesh"
  },
  {
    "sr_no": 39,
    "wps_no": "VKV/WPS/X70",
    "pqr_no": "VKV/PQR/X70",
    "reference_code": "SP 1177 & ΑΡΙ 1104",
    "material_from": "API 5L X 65",
    "material_to": "API 5L X65",
    "p_from": "S. No. 1",
    "p_to": "S. No. 1",
    "g_from": "2",
    "g_to": "2",
    "pwht": true,
    "actual_test_coupon_dia": 406.4,
    "qualified_dia": "333.38 & Above",
    "actual_test_coupon_thk": "15.88mm",
    "qualified_thick": "4.78-19.05",
    "electrode": "ER 70S2 & E 8018G",
    "welder_no": "WL-2 & WL-3",
    "welder_name": "Chandu & Yogesh"
  },
  {
    "sr_no": 40,
    "wps_no": "VKVC/WPS/PDO/01/07",
    "pqr_no": "VKVC/PQR/PDO/01/07",
    "reference_code": "SP 1177 & ΑΡΙ 1104",
    "material_from": "API 5L X 60",
    "material_to": "API 5L X 60",
    "p_from": "5. No. 1",
    "p_to": "5. No. 1",
    "g_from": "2",
    "g_to": "2",
    "pwht": true,
    "actual_test_coupon_dia": 406.0,
    "qualified_dia": "73.03",
    "actual_test_coupon_thk": "16mm",
    "qualified_thick": "1.54-32",
    "electrode": "ER 70S2 & E 7018",
    "welder_no": "WL-2 & WL-6",
    "welder_name": "Chandu & Shyam"
  },
  {
    "sr_no": 41,
    "wps_no": "WPS/VKV/X52",
    "pqr_no": "PQR/VKV/X52",
    "reference_code": "Section IX",
    "material_from": "API 5L X 52",
    "material_to": "API 5L X 52",
    "p_from": "1",
    "p_to": "1",
    "g_from": "1",
    "g_to": "1",
    "pwht": true,
    "actual_test_coupon_dia": 323.8,
    "qualified_dia": "VN",
    "actual_test_coupon_thk": "17.5mm",
    "qualified_thick": "5-31.76",
    "electrode": "ER 70S2 & E 7018",
    "welder_no": "WL-2 & WL-4",
    "welder_name": "Chandu & Satender"
  },
  {
    "sr_no": 42,
    "wps_no": "WPS/ONGC/TF/01",
    "pqr_no": "PQR/ONGC/TF/01",
    "reference_code": "ΑΡΙ 1104",
    "material_from": "API 5L X 52",
    "material_to": "API 5L X 52",
    "p_from": "a",
    "p_to": "a",
    "g_from": "a",
    "g_to": "a",
    "pwht": true,
    "actual_test_coupon_dia": "a#",
    "qualified_dia": "508.0 to 141.3",
    "actual_test_coupon_thk": "23.8mm",
    "qualified_thick": "11.9-35.7",
    "electrode": "ER-7052 & E 7018",
    "welder_no": "",
    "welder_name": "Ajay Patel & Jigar Gajjar"
  },
  {
    "sr_no": 43,
    "wps_no": "VKVC/ECONO/03/06",
    "pqr_no": "VKVC/ECONO/PQR/ 03/06",
    "reference_code": "Section IX",
    "material_from": "ASTM A 516 GR.70",
    "material_to": "ASTM A 516 GR.70",
    "p_from": "P1",
    "p_to": "P1",
    "g_from": "2",
    "g_to": "2",
    "pwht": true,
    "actual_test_coupon_dia": 273.1,
    "qualified_dia": "VN",
    "actual_test_coupon_thk": "28mm",
    "qualified_thick": "4.8mm to Unlimit",
    "electrode": "E 7018 & SFA 5.17 EH 14",
    "welder_no": "WD-4 & WD-10",
    "welder_name": "Ram Harakh"
  },
  {
    "sr_no": 44,
    "wps_no": "VKVC/ECONO/01/05",
    "pqr_no": "VKVC/ECONO/PQR/ 01/05",
    "reference_code": "Section IX",
    "material_from": "ASTM A 516 GR.70",
    "material_to": "ASTM A 516 GR.70",
    "p_from": "P1",
    "p_to": "P1",
    "g_from": "2",
    "g_to": "2",
    "pwht": true,
    "actual_test_coupon_dia": "NA",
    "qualified_dia": "NA",
    "actual_test_coupon_thk": "28mm",
    "qualified_thick": "4.8mm to Unlimit",
    "electrode": "E 7018",
    "welder_no": "WD-1",
    "welder_name": "Ram Harakh"
  },
  {
    "sr_no": 45,
    "wps_no": "VKVC/ECONO/02/05",
    "pqr_no": "VKVC/ECONO/PQR/ 02/05",
    "reference_code": "Section IX",
    "material_from": "ASTM A 516 GR.70",
    "material_to": "ASTM A 106 GR. B",
    "p_from": "P1",
    "p_to": "P1",
    "g_from": "2",
    "g_to": "2",
    "pwht": true,
    "actual_test_coupon_dia": "NA",
    "qualified_dia": "NA",
    "actual_test_coupon_thk": "20mm",
    "qualified_thick": "4.8mm to Unlimit",
    "electrode": "E 7018",
    "welder_no": "WD-1",
    "welder_name": "Ram Harakh"
  },
  {
    "sr_no": 46,
    "wps_no": "VKV/WPS/GRB/2K8/01",
    "pqr_no": "VKV/PQR/GRB/2K8/01",
    "reference_code": "ΑΡΙ 1104",
    "material_from": "ASTM A 106 GR. B",
    "material_to": "ASTM A 106 GR. B",
    "p_from": "1",
    "p_to": "1",
    "g_from": "1",
    "g_to": "1",
    "pwht": false,
    "actual_test_coupon_dia": "NA",
    "qualified_dia": "ON",
    "actual_test_coupon_thk": "",
    "qualified_thick": "",
    "electrode": "ER 70S2 & E 7018",
    "welder_no": "WL-3 & WL-2",
    "welder_name": "Yogesh & Chandu"
  },
  {
    "sr_no": 47,
    "wps_no": "VKV/WPS/GRB/2K8/02",
    "pqr_no": "VKV/PQR/GRB/2K8/02",
    "reference_code": "ΑΡΙ 1104",
    "material_from": "ASTM A 106 GR.B",
    "material_to": "ASTM A 106 GR.B",
    "p_from": "1",
    "p_to": "1",
    "g_from": "2",
    "g_to": "2",
    "pwht": true,
    "actual_test_coupon_dia": 323.8,
    "qualified_dia": "ALL",
    "actual_test_coupon_thk": "8.38mm",
    "qualified_thick": "ALL",
    "electrode": "ER 70S2 & E 7018",
    "welder_no": "WL-3 & WL-2",
    "welder_name": "Yogesh & Chandu"
  },
  {
    "sr_no": 48,
    "wps_no": "WPS/14",
    "pqr_no": "PQR/14",
    "reference_code": "SP 1177 & ΑΡΙ 1104",
    "material_from": "ASP 5L GR. B",
    "material_to": "A 106 GR. B",
    "p_from": "1",
    "p_to": "1",
    "g_from": "1",
    "g_to": "1",
    "pwht": true,
    "actual_test_coupon_dia": 508.0,
    "qualified_dia": "to 114.3",
    "actual_test_coupon_thk": "9.53mm",
    "qualified_thick": "5.78-19.05",
    "electrode": "ER 70S2 & E 7018",
    "welder_no": "WL-2 & WL-8",
    "welder_name": "Chandu & Pande"
  },
  {
    "sr_no": 49,
    "wps_no": "WPS/15",
    "pqr_no": "PQR/15",
    "reference_code": "SP 1177 & ΑΡΙ 1104",
    "material_from": "ASTM A 106 GR. B",
    "material_to": "ASTM A 106 GR. B",
    "p_from": "1",
    "p_to": "1",
    "g_from": "1",
    "g_to": "1",
    "pwht": true,
    "actual_test_coupon_dia": 114.3,
    "qualified_dia": "323.9",
    "actual_test_coupon_thk": "6.02mm",
    "qualified_thick": "",
    "electrode": "ER 7052 & E 7018",
    "welder_no": "WL-3 & WL-4",
    "welder_name": "Yogesh & Satendar"
  },
  {
    "sr_no": 50,
    "wps_no": "WPS/16",
    "pqr_no": "PQR/16",
    "reference_code": "SP 1177 & ΑΡΙ 1104",
    "material_from": "ASTM A 106 GR. B",
    "material_to": "ASTM A 106 GR. B",
    "p_from": "1",
    "p_to": "1",
    "g_from": "1",
    "g_to": "1",
    "pwht": true,
    "actual_test_coupon_dia": 60.3,
    "qualified_dia": "",
    "actual_test_coupon_thk": "5.54mm",
    "qualified_thick": "",
    "electrode": "ER 70S2 & E 7018",
    "welder_no": "WL-6",
    "welder_name": "Shyam"
  },
  {
    "sr_no": 51,
    "wps_no": "WPS/17",
    "pqr_no": "PQR/17",
    "reference_code": "SP 1177 & ΑΡΙ 1104",
    "material_from": "ASTM A 106 GR. B",
    "material_to": "ASTM A 106 GR. B",
    "p_from": "1",
    "p_to": "1",
    "g_from": "1",
    "g_to": "1",
    "pwht": true,
    "actual_test_coupon_dia": 26.7,
    "qualified_dia": "",
    "actual_test_coupon_thk": "3.91mm",
    "qualified_thick": "",
    "electrode": "ER 70S2 & E 7018",
    "welder_no": "WL-3 & WL-4",
    "welder_name": "Yogesh & Satendar"
  },
  {
    "sr_no": 52,
    "wps_no": "VKV/WPS/333",
    "pqr_no": "VKV/PQR/333",
    "reference_code": "ΑΡΙ 1104",
    "material_from": "ASTM A 333 GR. 6",
    "material_to": "ASTM A 333 GR. 6",
    "p_from": "",
    "p_to": "",
    "g_from": "ON 2",
    "g_to": "ON 2",
    "pwht": false,
    "actual_test_coupon_dia": "",
    "qualified_dia": "10.97mm",
    "actual_test_coupon_thk": "",
    "qualified_thick": "ER 7052 & E 7018",
    "electrode": "WL-2 & WL-3",
    "welder_no": "Chandu & Yogesh",
    "welder_name": ""
  },
  {
    "sr_no": 53,
    "wps_no": "VKVC/WPS/CLP/2K9/ 04",
    "pqr_no": "VKVC/PQR/CLP/2K9/ 04",
    "reference_code": "Section IX",
    "material_from": "SA 516 GR.70",
    "material_to": "SA 516 GR.70",
    "p_from": "1",
    "p_to": "1",
    "g_from": "2",
    "g_to": "2",
    "pwht": false,
    "actual_test_coupon_dia": "PLATE",
    "qualified_dia": "25mm and Above",
    "actual_test_coupon_thk": "45mm",
    "qualified_thick": "5-200",
    "electrode": "E 7018 & F7P4 EH- 10K",
    "welder_no": "WL-31 & WL-30",
    "welder_name": "RAJU RAM & VASIM"
  },
  {
    "sr_no": 54,
    "wps_no": "VKVC/ASME/WPS/ F52",
    "pqr_no": "VKVC/ASME/ PQR/ F52",
    "reference_code": "Section IX",
    "material_from": "ASTM A 694 F52",
    "material_to": "ASTM A 694 F52",
    "p_from": "",
    "p_to": "",
    "g_from": "1",
    "g_to": "1",
    "pwht": true,
    "actual_test_coupon_dia": 60.3,
    "qualified_dia": "73mm and Above",
    "actual_test_coupon_thk": "5.54mm",
    "qualified_thick": "2.7-11.08",
    "electrode": "ER 70S-2 & E 7018",
    "welder_no": "WL-14 & WL-2",
    "welder_name": "Raju Prasad & Chandu Prasad"
  },
  {
    "sr_no": 55,
    "wps_no": "VKVC/ASME/WPS/ X52LF2",
    "pqr_no": "VKVC/ASME/PQR/ X52LF2",
    "reference_code": "Section IX",
    "material_from": "API 5L X52",
    "material_to": "SA 350 LF2",
    "p_from": "1",
    "p_to": "1",
    "g_from": "ALL",
    "g_to": "ALL",
    "pwht": true,
    "actual_test_coupon_dia": 273.0,
    "qualified_dia": "73mm and Above",
    "actual_test_coupon_thk": "12.07mm",
    "qualified_thick": "5.0-25.4",
    "electrode": "ER 70S-2 & E 7018",
    "welder_no": "WL-14 & WL-2",
    "welder_name": "Raju Prasad & Chandu Prasad"
  },
  {
    "sr_no": 56,
    "wps_no": "VKVC/WPS/CLP/ 2K12/01",
    "pqr_no": "VKVC/PQR/CLP/2K12 /01",
    "reference_code": "Section IX",
    "material_from": "ASTM A 516 GR.70",
    "material_to": "ASTM A516 GR.70",
    "p_from": "1",
    "p_to": "1",
    "g_from": "2",
    "g_to": "2",
    "pwht": true,
    "actual_test_coupon_dia": "PLATE",
    "qualified_dia": "ALL DIA",
    "actual_test_coupon_thk": "8mm",
    "qualified_thick": "ALL THK",
    "electrode": "ER-715-6",
    "welder_no": "WL-33",
    "welder_name": "HAMID GANCHI"
  },
  {
    "sr_no": 57,
    "wps_no": "VKVC/WPS/CLP/ 2K12/02",
    "pqr_no": "VKVC/PQR/CLP/2K12 /02",
    "reference_code": "Section IX",
    "material_from": "ASTM A 516 GR.70",
    "material_to": "ASTM A 516 GR.70",
    "p_from": "1",
    "p_to": "1",
    "g_from": "2",
    "g_to": "2",
    "pwht": true,
    "actual_test_coupon_dia": "PLATE",
    "qualified_dia": "ALL DIA",
    "actual_test_coupon_thk": "8mm",
    "qualified_thick": "ALL THK",
    "electrode": "E 7018",
    "welder_no": "WL-24",
    "welder_name": "SUNIL"
  },
  {
    "sr_no": 58,
    "wps_no": "VKVC/WPS/GR.B TO 105",
    "pqr_no": "VKVC/PQR/GR. B TO 105",
    "reference_code": "Section IX",
    "material_from": "API 5L GR. B",
    "material_to": "SA 105",
    "p_from": "1",
    "p_to": "1",
    "g_from": "1",
    "g_to": "2",
    "pwht": true,
    "actual_test_coupon_dia": 168.3,
    "qualified_dia": "ALL",
    "actual_test_coupon_thk": "9.5mm",
    "qualified_thick": "5.0-19",
    "electrode": "ER 70S-2 & E 7018",
    "welder_no": "WL-14 & WL-11",
    "welder_name": "Raju Prasad & Phoolbadan"
  },
  {
    "sr_no": 59,
    "wps_no": "VKVC/WPS/X70 ΤΟ X70",
    "pqr_no": "VKVC/PQR/X70 ΤΟ X70",
    "reference_code": "Section IX",
    "material_from": "API 5L X-70",
    "material_to": "API 5L X-70",
    "p_from": "1",
    "p_to": "1",
    "g_from": "3",
    "g_to": "3",
    "pwht": true,
    "actual_test_coupon_dia": 406.4,
    "qualified_dia": "ALL",
    "actual_test_coupon_thk": "9.5mm",
    "qualified_thick": "5.0-19",
    "electrode": "ER 70S-2 & E 8018 G",
    "welder_no": "WL-14 & WL-11",
    "welder_name": "Raju Prasad & Phoolbadan"
  },
  {
    "sr_no": 60,
    "wps_no": "VKVC/WPS/X70 ΤΟ 105",
    "pqr_no": "VKVC/PQR/X70 ΤΟ 105",
    "reference_code": "Section IX",
    "material_from": "API 5L X-70",
    "material_to": "SA 105",
    "p_from": "1",
    "p_to": "1",
    "g_from": "3",
    "g_to": "2",
    "pwht": true,
    "actual_test_coupon_dia": 406.4,
    "qualified_dia": "ALL",
    "actual_test_coupon_thk": "9.5mm",
    "qualified_thick": "5.0-19",
    "electrode": "ER 70S-2 & E 7018",
    "welder_no": "WL-14 & WL-11",
    "welder_name": "Raju Prasad & Phoolbadan"
  },
  {
    "sr_no": 61,
    "wps_no": "VKVC/WPS/ 625INCONEL",
    "pqr_no": "VKVC/PQR/ 625INCONEL",
    "reference_code": "Section IX",
    "material_from": "ERNiCrMo-3 (Sandvik Sanicro 60) Weld Overlay on SA 516 Gr. 70.",
    "material_to": "ERNiCrMo-3 (Sandvik Sanicro 60) Weld Overlay on SA 516 Gr. 70.",
    "p_from": "1",
    "p_to": "1",
    "g_from": "2",
    "g_to": "2",
    "pwht": true,
    "actual_test_coupon_dia": "PLATE",
    "qualified_dia": "",
    "actual_test_coupon_thk": "36mm",
    "qualified_thick": ">25",
    "electrode": "ERNiCrMo- 3 (Sandvik Sanicro 60)",
    "welder_no": "WL-30",
    "welder_name": "VASIM"
  },
  {
    "sr_no": 62,
    "wps_no": "VKVC/WPS/ 625INCONEL-1",
    "pqr_no": "VKVC/PQR/ 625INCONEL -1",
    "reference_code": "Section IX",
    "material_from": "ERNiCrMo-3 (Sandvik Sanicro 60) Weld Overlay on SA 516 Gr. 70",
    "material_to": "ERNiCrMo-3 (Sandvik Sanicro 60) Weld Overlay on SA 516 Gr. 70",
    "p_from": "1",
    "p_to": "1",
    "g_from": "2",
    "g_to": "2",
    "pwht": true,
    "actual_test_coupon_dia": "PLATE",
    "qualified_dia": "",
    "actual_test_coupon_thk": "36mm",
    "qualified_thick": ">25",
    "electrode": "ERNiCrMo- 3 (Sandvik Sanicro 60)",
    "welder_no": "WL-30",
    "welder_name": "VASIM"
  },
  {
    "sr_no": 63,
    "wps_no": "VKVC/WPS/ 625INCONEL-2",
    "pqr_no": "VKVC/PQR/ 625INCONEL-2",
    "reference_code": "Section IX",
    "material_from": "ERNiCrMo-3 (Sandvik Sanicro 60) Weld Overlay on SA 516 Gr. 70",
    "material_to": "ERNiCrMo-3 (Sandvik Sanicro 60) Weld Overlay on SA 516 Gr. 70",
    "p_from": "1",
    "p_to": "1",
    "g_from": "2",
    "g_to": "2",
    "pwht": true,
    "actual_test_coupon_dia": "PLATE",
    "qualified_dia": "",
    "actual_test_coupon_thk": "36mm",
    "qualified_thick": ">25",
    "electrode": "ERNiCrMo- 3 (Sandvik Sanicro 60)",
    "welder_no": "WL-30",
    "welder_name": "VASIM"
  },
  {
    "sr_no": 64,
    "wps_no": "VKVC/WPS/F70 TO F70",
    "pqr_no": "VKVC/PQR/F70 TO F70",
    "reference_code": "Section IX",
    "material_from": "ASTM A 694 F70",
    "material_to": "ASTM A 694 F70",
    "p_from": "1",
    "p_to": "1",
    "g_from": "3",
    "g_to": "3",
    "pwht": true,
    "actual_test_coupon_dia": 88.9,
    "qualified_dia": "ALL",
    "actual_test_coupon_thk": 5.5,
    "qualified_thick": "1.5-11.0",
    "electrode": "ER 70S-2 & E 8018 G",
    "welder_no": "WL-14 & WL-11",
    "welder_name": "Raju Prasad & Phoolbadan"
  },
  {
    "sr_no": 65,
    "wps_no": "VKVC/WPS/X60",
    "pqr_no": "VKVC/PQR/X60",
    "reference_code": "ΑΡΙ 1104",
    "material_from": "API 5L X60",
    "material_to": "ΑΡΙ 5L X60",
    "p_from": "",
    "p_to": "",
    "g_from": "b",
    "g_to": "b",
    "pwht": true,
    "actual_test_coupon_dia": 60.3,
    "qualified_dia": "60.3 ΤΟ 323.9",
    "actual_test_coupon_thk": 3.91,
    "qualified_thick": "UP TO 4.8mm",
    "electrode": "ER 705-2 & E 8018 G",
    "welder_no": "WL-24 & WL-50",
    "welder_name": "SUNIL & SHARABJIT SINGH"
  },
  {
    "sr_no": 66,
    "wps_no": "VKVC/ASME/WPS/10",
    "pqr_no": "VKVC/ASME/PQR/10",
    "reference_code": "Section IX",
    "material_from": "SA 105",
    "material_to": "SA 312 TP 304",
    "p_from": "1",
    "p_to": "8",
    "g_from": "2",
    "g_to": "1",
    "pwht": false,
    "actual_test_coupon_dia": 60.3,
    "qualified_dia": "ALL",
    "actual_test_coupon_thk": 5.5,
    "qualified_thick": "1.5-11.0",
    "electrode": "ER 309L",
    "welder_no": "WL-23",
    "welder_name": "RAM NIVAS"
  },
  {
    "sr_no": 67,
    "wps_no": "VKVC/WPS/46",
    "pqr_no": "VKC/PQR/46",
    "reference_code": "Section IX",
    "material_from": "API 5L GR. XΧ-46",
    "material_to": "X-46",
    "p_from": "1",
    "p_to": "1",
    "g_from": "1",
    "g_to": "1",
    "pwht": false,
    "actual_test_coupon_dia": 273.1,
    "qualified_dia": "ALL",
    "actual_test_coupon_thk": 5.8,
    "qualified_thick": "1.5-11.2",
    "electrode": "ER 705-2 & EH-10K",
    "welder_no": "WL-14 & WL-30",
    "welder_name": "RAJU PRASAD & VASIM"
  },
  {
    "sr_no": 68,
    "wps_no": "VKVC/WPS/65-1",
    "pqr_no": "VKC/PQR/65-1",
    "reference_code": "Section IX",
    "material_from": "API 5L GR. X-65",
    "material_to": "X-65",
    "p_from": "1",
    "p_to": "1",
    "g_from": "2",
    "g_to": "2",
    "pwht": false,
    "actual_test_coupon_dia": 273.1,
    "qualified_dia": "ALL",
    "actual_test_coupon_thk": 11.1,
    "qualified_thick": "5.0-22.2",
    "electrode": "ER 705-2 & EH-10K",
    "welder_no": "WL-23 & WL-54",
    "welder_name": "RAM NIVAS & AKBAR"
  },
  {
    "sr_no": 69,
    "wps_no": "VKVC/WPS/46-1",
    "pqr_no": "VKC/PQR/46-1",
    "reference_code": "Section IX",
    "material_from": "API 5L GR. X-46",
    "material_to": "X-46",
    "p_from": "1",
    "p_to": "1",
    "g_from": "1",
    "g_to": "1",
    "pwht": false,
    "actual_test_coupon_dia": 273.1,
    "qualified_dia": "ALL",
    "actual_test_coupon_thk": 11.1,
    "qualified_thick": "5.0-22.2",
    "electrode": "ER 705-2 & EH-10K",
    "welder_no": "WL-52 & WL-30",
    "welder_name": "RADHE- SHAYAM & VASIM"
  },
  {
    "sr_no": 70,
    "wps_no": "VKVC/WPS/65-2",
    "pqr_no": "VKC/PQR/65-2",
    "reference_code": "Section IX",
    "material_from": "API 5L GR. X-65",
    "material_to": "X-65",
    "p_from": "1",
    "p_to": "1",
    "g_from": "2",
    "g_to": "2",
    "pwht": true,
    "actual_test_coupon_dia": 273.1,
    "qualified_dia": "ALL",
    "actual_test_coupon_thk": 5.6,
    "qualified_thick": "1.5-11.2",
    "electrode": "ER 70S-2 & E 8018 G",
    "welder_no": "WL-52 & WL-2",
    "welder_name": "RADHE- SHAYAM & CHANDU PRASAD"
  },
  {
    "sr_no": 71,
    "wps_no": "VKVC/WPS/65-3",
    "pqr_no": "VKC/PQR/65-3",
    "reference_code": "Section IX",
    "material_from": "API 5L GR. X-65",
    "material_to": "X-65",
    "p_from": "1",
    "p_to": "1",
    "g_from": "2",
    "g_to": "2",
    "pwht": false,
    "actual_test_coupon_dia": 273.1,
    "qualified_dia": "ALL",
    "actual_test_coupon_thk": 5.6,
    "qualified_thick": "1.5-11.1",
    "electrode": "ER 705-2 & EH-10K",
    "welder_no": "WL-53 & WL-30",
    "welder_name": "ANKESH & VASIM"
  },
  {
    "sr_no": 72,
    "wps_no": "WPS/VKVC/102/ 13-14/01",
    "pqr_no": "PQR/VKVC/102/ 13-14/01",
    "reference_code": "SP 1177 ΑΡΙ 1104",
    "material_from": "API 5L GR. X-60",
    "material_to": "API 5L GR. X-60",
    "p_from": "",
    "p_to": "",
    "g_from": "b",
    "g_to": "b",
    "pwht": true,
    "actual_test_coupon_dia": 323.9,
    "qualified_dia": "168.3 TO 610.0",
    "actual_test_coupon_thk": 7.9,
    "qualified_thick": "5.92-11.85",
    "electrode": "ER 70S-2 & E 7018",
    "welder_no": "WL-14, WL-50 WL-2, WL-11",
    "welder_name": "RAJU PRASAD, RAVINDAR BHARATI CHANDU PRASAD, PHOOL- BADAN"
  },
  {
    "sr_no": 73,
    "wps_no": "WPS/VKVC/102/ 13-14/02",
    "pqr_no": "PQR/VKVC/102/ 13-14/02",
    "reference_code": "SP 1177 ΑΡΙ 1104",
    "material_from": "ASTM A 694 F60",
    "material_to": "ASTM A 694 F60",
    "p_from": "",
    "p_to": "",
    "g_from": "b",
    "g_to": "b",
    "pwht": true,
